Repository: gannoncaswell-jpg/waam-pipeline-public

# WAAM Pipeline

STL and G-code processing, toolpath preview, clearance checks, and Yaskawa job export.

## Tests

Requires Node.js 24 or a compatible version listed in `package.json`.

```sh
python -m pip install -r requirements-dev.txt
npm ci --ignore-scripts
python -m unittest discover -s tests
```

The full suite requires PostgreSQL: set `WAAM_TEST_PG_DSN` to a dedicated test database, or set `WAAM_PG_BIN` to a folder containing `initdb` and `pg_ctl` so the tests create a temporary server. See [database setup](docs/run-database.md). Optional PyBullet tests skip when the engine is unavailable.

## CLI

```sh
python -m waam_pipeline examples/square.gcode --check --html preview.html
```

Cell profiles and calibration live in `examples/` and `docs/*.json`. Verify them against your equipment before hardware use. Export review and clearance gates remain enabled.

Optional setup: [simulation](docs/wsl2-setup.md), [database](docs/run-database.md), [desktop releases](docs/desktop-download.md).

File: docs/bead-presets.json
{
  "version": 1,
  "presets": [
    {
      "id": "steel-stt-asf81",
      "label": "ER70S-6 0.045 in STT (ASF #81)",
      "material": "ER70S-6",
      "wire_dia_in": 0.045,
      "gas": "90Ar/10CO2",
      "asf": 81,
      "r450_mode": 309,
      "process": "STT",
      "wfs_ipm": 140.0,
      "travel_mm_min": 295.0,
      "weld_ctwd_mm": 9.525,
      "bead_width_mm": 7.4605,
      "bead_height_mm": 1.6579,
      "crown_height_mm": 2.4868,
      "provenance": "NOMINAL",
      "source": "NOMINAL: ASF#, R450 mode, WFS, travel and CTWD from the team's v2 arc baseline workbook; area = wire area x WFS / travel (arcparams mass balance); width and crown = parabola at w/h 3.0, not measured on this cell"
    },
    {
      "id": "steel-cv-asf82",
      "label": "ER70S-6 0.045 in CV (ASF #82)",
      "material": "ER70S-6",
      "wire_dia_in": 0.045,
      "gas": "90Ar/10CO2",
      "asf": 82,
      "r450_mode": 21,
      "process": "CV",
      "wfs_ipm": 150.0,
      "travel_mm_min": 320.0,
      "weld_ctwd_mm": 12.7,
      "bead_width_mm": 7.4146,
      "bead_height_mm": 1.6477,
      "crown_height_mm": 2.4715,
      "provenance": "NOMINAL",
      "source": "NOMINAL: ASF#, R450 mode, WFS, travel and CTWD from the team's v2 arc baseline workbook; area = wire area x WFS / travel (arcparams mass balance); width and crown = parabola at w/h 3.0, not measured on this cell"
    },
    {
      "id": "steel-pulse-asf83",
      "label": "ER70S-6 0.045 in Pulse (ASF #83)",
      "material": "ER70S-6",
      "wire_dia_in": 0.045,
      "gas": "90Ar/10CO2",
      "asf": 83,
      "r450_mode": 22,
      "process": "Pulse",
      "wfs_ipm": 175.0,
      "travel_mm_min": 370.0,
      "weld_ctwd_mm": 19.05,
      "bead_width_mm": 7.4479,
      "bead_height_mm": 1.6551,
      "crown_height_mm": 2.4826,
      "provenance": "NOMINAL",
      "source": "NOMINAL: ASF#, R450 mode, WFS, travel and CTWD from the team's v2 arc baseline workbook; area = wire area x WFS / travel (arcparams mass balance); width and crown = parabola at w/h 3.0, not measured on this cell"
    },
    {
      "id": "steel-rapidx-asf84",
      "label": "ER70S-6 0.045 in Rapid X (ASF #84)",
      "material": "ER70S-6",
      "wire_dia_in": 0.045,
      "gas": "90Ar/10CO2",
      "asf": 84,
      "r450_mode": 274,
      "process": "Rapid X",
      "wfs_ipm": 225.0,
      "travel_mm_min": 570.0,
      "weld_ctwd_mm": 19.05,
      "bead_width_mm": 6.8041,
      "bead_height_mm": 1.512,
      "crown_height_mm": 2.268,
      "provenance": "NOMINAL",
      "source": "NOMINAL: ASF#, R450 mode, WFS, travel and CTWD from the team's v2 arc baseline workbook; area = wire area x WFS / travel (arcparams mass balance); width and crown = parabola at w/h 3.0, not measured on this cell"
    },
    {
      "id": "stainless-stt-asf91",
      "label": "ER308LSi 0.045 in STT (ASF #91)",
      "material": "ER308LSi",
      "wire_dia_in": 0.045,
      "gas": "98Ar/2CO2",
      "asf": 91,
      "r450_mode": 348,
      "process": "STT",
      "wfs_ipm": 130.0,
      "travel_mm_min": 275.0,
      "weld_ctwd_mm": 9.525,
      "bead_width_mm": 7.4459,
      "bead_height_mm": 1.6547,
      "crown_height_mm": 2.482,
      "provenance": "NOMINAL",
      "source": "NOMINAL: ASF#, R450 mode, WFS, travel and CTWD from the team's v2 arc baseline workbook; area = wire area x WFS / travel (arcparams mass balance); width and crown = parabola at w/h 3.0, not measured on this cell"
    },
    {
      "id": "stainless-cv-asf92",
      "label": "ER308LSi 0.045 in CV (ASF #92)",
      "material": "ER308LSi",
      "wire_dia_in": 0.045,
      "gas": "98Ar/2CO2",
      "asf": 92,
      "r450_mode": 41,
      "process": "CV",
      "wfs_ipm": 150.0,
      "travel_mm_min": 320.0,
      "weld_ctwd_mm": 12.7,
      "bead_width_mm": 7.4146,
      "bead_height_mm": 1.6477,
      "crown_height_mm": 2.4715,
      "provenance": "NOMINAL",
      "source": "NOMINAL: ASF#, R450 mode, WFS, travel and CTWD from the team's v2 arc baseline workbook; area = wire area x WFS / travel (arcparams mass balance); width and crown = parabola at w/h 3.0, not measured on this cell"
    },
    {
      "id": "stainless-pulse-asf93",
      "label": "ER308LSi 0.045 in Pulse (ASF #93)",
      "material": "ER308LSi",
      "wire_dia_in": 0.045,
      "gas": "98Ar/2CO2",
      "asf": 93,
      "r450_mode": 46,
      "process": "Pulse",
      "wfs_ipm": 175.0,
      "travel_mm_min": 370.0,
      "weld_ctwd_mm": 19.05,
      "bead_width_mm": 7.4479,
      "bead_height_mm": 1.6551,
      "crown_height_mm": 2.4826,
      "provenance": "NOMINAL",
      "source": "NOMINAL: ASF#, R450 mode, WFS, travel and CTWD from the team's v2 arc baseline workbook; area = wire area x WFS / travel (arcparams mass balance); width and crown = parabola at w/h 3.0, not measured on this cell"
    },
    {
      "id": "stainless-rapidx-asf94",
      "label": "ER308LSi 0.045 in Rapid X (ASF #94)",
      "material": "ER308LSi",
      "wire_dia_in": 0.045,
      "gas": "98Ar/2CO2",
      "asf": 94,
      "r450_mode": 284,
      "process": "Rapid X",
      "wfs_ipm": 200.0,
      "travel_mm_min": 510.0,
      "weld_ctwd_mm": 19.05,
      "bead_width_mm": 6.7818,
      "bead_height_mm": 1.5071,
      "crown_height_mm": 2.2606,
      "provenance": "NOMINAL",
      "source": "NOMINAL: ASF#, R450 mode, WFS, travel and CTWD from the team's v2 arc baseline workbook; area = wire area x WFS / travel (arcparams mass balance); width and crown = parabola at w/h 3.0, not measured on this cell"
    }
  ]
}

File: docs/cell-calibration.json
{
  "platter_face_offset_mm": -18.957,
  "training_block": {
    "on_platter": false,
    "length_mm": 250.0,
    "width_mm": 150.0,
    "height_mm": 40.0,
    "along_plate_mm": 202.8
  },
  "measured_by": null,
  "measured_date": "2026-09-03",
  "measured_at_xy": [
    1140.5,
    -11.4
  ],
  "notes": "MEASURED 2026-09-03 by touch-off at 1/8\" stickout, single point: the raw touch put the work face at TCP z 140.493, i.e. offset -25.307 AT THAT STICKOUT (re-derived 2026-09-24 when TOOL_TCP's Y sign was corrected; it read 140.501 / -25.299 / -18.949 before). CORRECTED 2026-09-04 for the stickout the cell will actually weld at, 3/8\" = 9.525 mm (owner's decision): offset -18.957, TCP z 146.843. READ PLATTER_FACE_Z AS 'the TCP height at which the wire tip touches the work', NOT as the physical height of the platter face - the two differ by exactly the stickout, and offset_from_touch_off() folds the process correction into the geometry offset by design. The physical face is still at 140.493, so the collision scene now sits 6.35 mm ABOVE the real platter. That is the conservative direction and it is self-consistent, because every torch capsule is expressed relative to the same TOOL 0. If the welding stickout changes, re-derive with offset_from_touch_off() - never edit the offset by hand. The pendant dump's station calibration supersedes this file.",
  "touch_off": {
    "pulses_SLURBT": [
      -1691,
      33350,
      -49764,
      6597,
      14034,
      -2639
    ],
    "surface_touched": "bare platter work face",
    "substrate_mm": 0.0,
    "derived_offset_mm": -18.957,
    "single_point": true,
    "touch_stickout_mm": 3.175,
    "weld_stickout_mm": 9.525
  },
  "fixtures": {
    "platter_9pt_2026-09-19": {
      "touch_pulses": [
        [
          -20184,
          16327,
          -76687,
          52,
          21056,
          -14
        ],
        [
          -18308,
          25640,
          -62625,
          51,
          18385,
          -17
        ],
        [
          -16748,
          34791,
          -47689,
          56,
          14989,
          -21
        ],
        [
          -12555,
          33827,
          -49365,
          55,
          15417,
          -19
        ],
        [
          -13744,
          24573,
          -64344,
          49,
          18764,
          -16
        ],
        [
          -15175,
          15172,
          -78507,
          52,
          21442,
          -14
        ],
        [
          -10049,
          14328,
          -79800,
          52,
          21693,
          -15
        ],
        [
          -9089,
          24007,
          -65605,
          50,
          19208,
          -15
        ],
        [
          -8298,
          33251,
          -50575,
          55,
          15820,
          -19
        ]
      ],
      "substrate_mm": 0.0,
      "stickout_correction_mm": 0.0,
      "_fitted": {
        "tilt_deg": 0.888,
        "residual_mm": 0.889,
        "centroid_mm": [
          1039.93,
          -175.63,
          143.8
        ]
      }
    }
  },
  "active_fixture": null
}

File: docs/cell-hc-calibration.json
{
  "measured_date": "2026-09-20",
  "surface": "HC10 table",
  "tool": 0,
  "coordinates": "PULSE",
  "provenance": "Photo-transcribed from Torch_Robot_Calibration_Transcription_2026-09-20.pdf (ruler beside the contact tip).",
  "distance_uncertainty_mm": 0.5,
  "touch_offs": [
    {
      "id": "P1",
      "pulses_SLURBT": [
        -60646,
        107256,
        -78237,
        3108,
        47529,
        -5111
      ],
      "vertical_distance_mm": 13.0
    },
    {
      "id": "P2",
      "pulses_SLURBT": [
        -2094,
        107358,
        -78285,
        3108,
        47529,
        -5111
      ],
      "vertical_distance_mm": 13.0
    },
    {
      "id": "P3",
      "pulses_SLURBT": [
        76642,
        98102,
        -153953,
        -190160,
        64767,
        -19356
      ],
      "vertical_distance_mm": 10.0
    },
    {
      "id": "P4",
      "pulses_SLURBT": [
        219952,
        100931,
        -155430,
        -218336,
        57337,
        -24425
      ],
      "vertical_distance_mm": 6.0
    }
  ],
  "_fitted": {
    "offset_mm": -18.787815,
    "tilt_deg": 0.414026,
    "residual_mm": 0.039067,
    "centroid_mm": [
      127.803379,
      -34.696398,
      948.44479
    ]
  }
}
